Repository: Nujron/Badanie_wydajnosci_komercyjnych_baterii_w_niskich_temperaturach

﻿# Badanie wydajnosci komercyjnych baterii w niskich temperaturach

## Opis projektu
Programy zamieszczone w niniejszym repozytorium zostały napisane na potrzeby analizy danych do mojej pracy inżynierskiej (plik `Łukasz_Puchała-Projekt_dyplomowy.pdf`), której abstrakt zamieszczam poniżej:

Celem niniejszego projektu było zbadanie wydajności komercyjnie dostępnych baterii w warunkach obniżonej temperatury, ze szczególnym uwzględnieniem ich przydatności do zastosowań niskotemperaturowych istotnych m.in. dla zastosowań terenowych i naukowych. W tym celu zaprojektowano i uruchomiono stanowisko eksperymentalne umożliwiające kontrolowane pomiary parametrów pracy baterii w środowisku kriogenicznym. Układ pomiarowy oparto na naczyniu Dewara z ciekłym azotem oraz zanurzoną w nim sondą pomiarową; temperaturą sterowano za pomocą kontrolera PID, natomiast parametry elektryczne rejestrowano przy użyciu multimetrów uniwersalnych. Proces pomiarowy i akwizycja danych zostały w pełni skomputeryzowane. Po wstępnych testach metoda pomiarowa została zoptymalizowana pod względem sprzężenia termicznego pomiędzy baterią a otoczeniem kriogenicznym oraz czasu trwania pomiaru, co pozwoliło ograniczyć wpływ bezwładności cieplnej ogniw na uzyskiwane wyniki. Badaniom poddano zarówno ogniwa pierwotne, jak i wtórne; łącznie przebadano dziewięć komercyjnych baterii przy zastosowaniu jednolitej procedury pomiarowej. Na podstawie analizy charakterystyk temperaturowych stwierdzono, że najlepszą wydajnością niskotemperaturową cechują się ogniwa litowo--tytanowe, niklowo--kadmowe oraz alkaliczne, co pozwoliło wyznaczyć kierunki dalszych badań. Wskazano konieczność rozszerzenia analiz o inne typy baterii litowych i akumulatorów litowo--polimerowych oraz o pomiary pojemności w wybranych temperaturach charakterystycznych. W ramach pracy przeanalizowano również występowanie przejść fazowych podczas procesów chłodzenia i ogrzewania jednego z~ogniw.

## Programy wykorzystane do analizy danych

Programy:

- `battery00.py`
- `battery01.py`
- `battery_bib.py`

służą do komunikacji z urządzeniami pomiarowymi, kontroli pomiaru oraz akwizycji danych.

Końcówki `00` i `01` oznaczają różne tryby działania programów, wykorzystujące różne przebiegi temperatury w funkcji czasu.

Plik `battery_bib.py` zawiera klasy i funkcje wykorzystywane przez dwa pierwsze programy.

Program:

- `plot_bib.py`

zawiera klasę pozwalającą obliczyć podstawowe parametry niskotemperaturowe baterii. Dodatkowo klasa udostępnia metody umożliwiające przedstawienie wyników pomiarów.

Przykładowe wykorzystanie programu można znaleźć w notebooku:

- `plot.ipynb`

File: data/RCR123A_LiFePO4_0101.dat (part 1 of 24)
# highest_setpoint = 300 K
# lowest_setpoint = 150 K
# ramp_rate = 0.1 K/min
# date = 2025-12-02
TemperatureA,TemperatureB,Voltage,Current,Setpoint,pwr,mnumber,Time
301.0,300.0,3.2232389,0.0003183163,299.99,+010.4,2,02/12/2025-12:24:49
301.0,300.0,3.2232367,0.000318316,299.97,+010.3,3,02/12/2025-12:24:59
300.99,299.99,3.2232324,0.0003183209,299.96,+010.1,4,02/12/2025-12:25:09
300.99,299.98,3.2232324,0.0003183169,299.94,+010.0,5,02/12/2025-12:25:19
300.99,299.96,3.2232259,0.0003183146,299.92,+010.0,6,02/12/2025-12:25:29
300.99,299.95,3.2232259,0.0003183117,299.91,+009.9,7,02/12/2025-12:25:39
300.98,299.93,3.2232248,0.0003183157,299.89,+009.8,8,02/12/2025-12:25:49
300.98,299.91,3.2232205,0.0003183186,299.87,+009.8,9,02/12/2025-12:25:59
300.97,299.89,3.2232151,0.00031832,299.86,+009.8,10,02/12/2025-12:26:09
300.97,299.87,3.2232129,0.0003183148,299.84,+009.8,11,02/12/2025-12:26:19
300.97,299.85,3.2232107,0.000318314,299.82,+009.8,12,02/12/2025-12:26:29
300.96,299.84,3.2232118,0.0003183137,299.81,+009.8,13,02/12/2025-12:26:39
300.96,299.82,3.2232043,0.0003183154,299.79,+009.8,14,02/12/2025-12:26:49
300.95,299.8,3.2232043,0.0003183137,299.77,+009.8,15,02/12/2025-12:26:59
300.94,299.78,3.2232021,0.0003183108,299.76,+009.7,16,02/12/2025-12:27:09
300.94,299.76,3.2231978,0.000318316,299.74,+009.8,17,02/12/2025-12:27:19
300.93,299.74,3.2231945,0.0003183128,299.72,+009.8,18,02/12/2025-12:27:29
300.93,299.72,3.2231902,0.0003183097,299.71,+009.8,19,02/12/2025-12:27:39
300.92,299.7,3.2231891,0.0003183148,299.69,+009.8,20,02/12/2025-12:27:49
300.91,299.69,3.2231837,0.0003183105,299.67,+009.7,21,02/12/2025-12:27:59
300.9,299.67,3.2231837,0.00031831,299.66,+009.8,22,02/12/2025-12:28:09
300.9,299.65,3.2231805,0.0003183094,299.64,+009.8,23,02/12/2025-12:28:19
300.89,299.63,3.2231772,0.0003183123,299.62,+009.7,24,02/12/2025-12:28:29
300.88,299.62,3.223174,0.0003183111,299.61,+009.7,25,02/12/2025-12:28:39
300.87,299.6,3.2231707,0.0003183102,299.59,+009.7,26,02/12/2025-12:28:49
300.87,299.58,3.2231718,0.0003183137,299.57,+009.7,27,02/12/2025-12:28:59
300.86,299.56,3.2231664,0.0003183094,299.56,+009.7,28,02/12/2025-12:29:09
300.85,299.55,3.2231653,0.0003183082,299.54,+009.7,29,02/12/2025-12:29:19
300.84,299.53,3.2231621,0.0003183094,299.52,+009.7,30,02/12/2025-12:29:29
300.83,299.51,3.223161,0.0003183088,299.51,+009.7,31,02/12/2025-12:29:39
300.83,299.5,3.2231556,0.0003183088,299.49,+009.7,32,02/12/2025-12:29:49
300.82,299.48,3.2231513,0.0003183085,299.47,+009.7,33,02/12/2025-12:29:59
300.81,299.46,3.2231513,0.0003183091,299.46,+009.7,34,02/12/2025-12:30:09
300.8,299.45,3.223148,0.0003183071,299.44,+009.7,35,02/12/2025-12:30:19
300.79,299.43,3.2231448,0.0003183079,299.42,+009.7,36,02/12/2025-12:30:29
300.78,299.41,3.2231459,0.0003183079,299.41,+009.7,37,02/12/2025-12:30:39
300.77,299.4,3.2231405,0.0003183056,299.39,+009.7,38,02/12/2025-12:30:49
300.76,299.38,3.2231372,0.0003183059,299.37,+009.7,39,02/12/2025-12:30:59
300.76,299.36,3.2231361,0.0003183076,299.36,+009.7,40,02/12/2025-12:31:09
300.75,299.35,3.223134,0.0003183076,299.34,+009.7,41,02/12/2025-12:31:19
300.74,299.33,3.2231297,0.0003183074,299.32,+009.6,42,02/12/2025-12:31:29
300.73,299.31,3.2231286,0.0003183036,299.31,+009.7,43,02/12/2025-12:31:39
300.72,299.3,3.2231264,0.0003183007,299.29,+009.6,44,02/12/2025-12:31:49
300.71,299.28,3.2231242,0.0003183071,299.27,+009.6,45,02/12/2025-12:31:59
300.7,299.26,3.2231199,0.0003183036,299.26,+009.6,46,02/12/2025-12:32:09
300.69,299.25,3.2231188,0.000318301,299.24,+009.6,47,02/12/2025-12:32:19
300.68,299.23,3.2231145,0.0003183005,299.22,+009.6,48,02/12/2025-12:32:29
300.67,299.21,3.2231156,0.0003183068,299.21,+009.6,49,02/12/2025-12:32:39
300.66,299.2,3.2231113,0.0003183016,299.19,+009.6,50,02/12/2025-12:32:49
300.65,299.18,3.2231102,0.0003183007,299.17,+009.6,51,02/12/2025-12:32:59
300.64,299.16,3.223108,0.0003183042,299.16,+009.6,52,02/12/2025-12:33:09
300.63,299.15,3.2231037,0.0003183013,299.14,+009.6,53,02/12/2025-12:33:19
300.62,299.13,3.2231005,0.0003183033,299.12,+009.6,54,02/12/2025-12:33:29
300.62,299.11,3.2230972,0.0003183025,299.11,+009.6,55,02/12/2025-12:33:39
300.61,299.1,3.2230961,0.0003183007,299.09,+009.6,56,02/12/2025-12:33:49
300.6,299.08,3.2230907,0.0003183019,299.07,+009.6,57,02/12/2025-12:33:59
300.59,299.06,3.223094,0.0003183007,299.06,+009.6,58,02/12/2025-12:34:09
300.58,299.05,3.2230875,0.0003183005,299.04,+009.6,59,02/12/2025-12:34:19
300.57,299.03,3.2230842,0.0003182996,299.02,+009.5,60,02/12/2025-12:34:29
300.56,299.01,3.2230842,0.0003183002,299.01,+009.5,61,02/12/2025-12:34:39
300.55,299.0,3.2230821,0.0003182996,298.99,+009.5,62,02/12/2025-12:34:49
300.54,298.98,3.2230788,0.0003183016,298.97,+009.5,63,02/12/2025-12:34:59
300.53,298.96,3.2230767,0.0003182996,298.96,+009.5,64,02/12/2025-12:35:09
300.52,298.95,3.2230745,0.0003183019,298.94,+009.5,65,02/12/2025-12:35:19
300.51,298.93,3.2230713,0.0003182984,298.92,+009.5,66,02/12/2025-12:35:29
300.49,298.91,3.2230691,0.000318301,298.91,+009.5,67,02/12/2025-12:35:39
300.48,298.9,3.2230669,0.0003182993,298.89,+009.5,68,02/12/2025-12:35:49
300.47,298.88,3.2230669,0.0003182947,298.87,+009.5,69,02/12/2025-12:35:59
300.46,298.86,3.2230626,0.0003182976,298.86,+009.5,70,02/12/2025-12:36:09
300.45,298.85,3.2230615,0.0003182984,298.84,+009.5,71,02/12/2025-12:36:19
300.44,298.83,3.2230583,0.000318301,298.82,+009.5,72,02/12/2025-12:36:29
300.43,298.81,3.2230572,0.0003182953,298.81,+009.5,73,02/12/2025-12:36:39
300.42,298.8,3.2230551,0.0003182987,298.79,+009.5,74,02/12/2025-12:36:49
300.41,298.78,3.2230507,0.000318295,298.77,+009.5,75,02/12/2025-12:36:59
300.4,298.76,3.2230496,0.0003182947,298.76,+009.5,76,02/12/2025-12:37:09
300.39,298.75,3.2230475,0.0003182961,298.74,+009.5,77,02/12/2025-12:37:19
300.38,298.73,3.2230453,0.0003182984,298.72,+009.5,78,02/12/2025-12:37:29
300.37,298.71,3.2230453,0.0003182947,298.71,+009.4,79,02/12/2025-12:37:39
300.36,298.7,3.2230399,0.0003182953,298.69,+009.4,80,02/12/2025-12:37:49
300.35,298.68,3.2230378,0.000318295,298.67,+009.4,81,02/12/2025-12:37:59
300.33,298.66,3.2230367,0.0003182927,298.66,+009.4,82,02/12/2025-12:38:09
300.32,298.65,3.2230345,0.0003182924,298.64,+009.4,83,02/12/2025-12:38:19
300.31,298.63,3.2230313,0.000318295,298.62,+009.4,84,02/12/2025-12:38:29
300.3,298.61,3.2230302,0.0003182947,298.61,+009.4,85,02/12/2025-12:38:39
300.29,298.6,3.2230291,0.0003182915,298.59,+009.4,86,02/12/2025-12:38:49
300.28,298.58,3.2230269,0.0003182956,298.57,+009.4,87,02/12/2025-12:38:59
300.27,298.56,3.2230226,0.0003182915,298.56,+009.4,88,02/12/2025-12:39:09
300.26,298.55,3.2230226,0.0003182907,298.54,+009.4,89,02/12/2025-12:39:19
300.25,298.53,3.2230194,0.0003182938,298.52,+009.4,90,02/12/2025-12:39:29
300.23,298.51,3.2230161,0.0003182921,298.51,+009.4,91,02/12/2025-12:39:39
300.22,298.5,3.223015,0.0003182944,298.49,+009.4,92,02/12/2025-12:39:49
300.21,298.48,3.2230129,0.0003182895,298.47,+009.4,93,02/12/2025-12:39:59
300.2,298.46,3.2230118,0.0003182933,298.46,+009.4,94,02/12/2025-12:40:09
300.19,298.44,3.2230075,0.0003182907,298.44,+009.4,95,02/12/2025-12:40:19
300.18,298.43,3.2230053,0.0003182941,298.42,+009.4,96,02/12/2025-12:40:29
300.17,298.41,3.2230032,0.0003182933,298.41,+009.3,97,02/12/2025-12:40:39
300.15,298.39,3.223001,0.0003182901,298.39,+009.4,98,02/12/2025-12:40:49
300.14,298.38,3.223001,0.0003182892,298.37,+009.4,99,02/12/2025-12:40:59
300.13,298.36,3.2229967,0.0003182912,298.36,+009.3,100,02/12/2025-12:41:09
300.12,298.34,3.2229956,0.000318293,298.34,+009.4,101,02/12/2025-12:41:19
300.11,298.33,3.2229934,0.0003182878,298.32,+009.3,102,02/12/2025-12:41:29
300.1,298.31,3.2229934,0.0003182915,298.31,+009.4,103,02/12/2025-12:41:39
300.08,298.29,3.2229913,0.0003182878,298.29,+009.3,104,02/12/2025-12:41:49
300.07,298.28,3.2229869,0.0003182901,298.27,+009.3,105,02/12/2025-12:41:59
300.06,298.26,3.2229869,0.0003182884,298.26,+009.3,106,02/12/2025-12:42:09
300.05,298.24,3.2229848,0.0003182889,298.24,+009.3,107,02/12/2025-12:42:19
300.04,298.23,3.2229826,0.0003182884,298.22,+009.3,108,02/12/2025-12:42:29
300.02,298.21,3.2229815,0.0003182895,298.21,+009.3,109,02/12/2025-12:42:39
300.01,298.19,3.2229783,0.0003182904,298.19,+009.3,110,02/12/2025-12:42:49
300.0,298.18,3.2229772,0.0003182904,298.17,+009.3,111,02/12/2025-12:42:59
299.99,298.16,3.222974,0.0003182933,298.16,+009.3,112,02/12/2025-12:43:09
299.98,298.14,3.2229707,0.0003182872,298.14,+009.3,113,02/12/2025-12:43:19
299.96,298.13,3.2229686,0.0003182838,298.12,+009.3,114,02/12/2025-12:43:29
299.95,298.11,3.2229664,0.0003182838,298.11,+009.3,115,02/12/2025-12:43:39
299.94,298.09,3.2229642,0.0003182895,298.09,+009.3,116,02/12/2025-12:43:49
299.93,298.08,3.2229621,0.0003182887,298.07,+009.3,117,02/12/2025-12:43:59
299.92,298.06,3.2229588,0.0003182863,298.06,+009.3,118,02/12/2025-12:44:09
299.9,298.04,3.222961,0.0003182904,298.04,+009.3,119,02/12/2025-12:44:19
299.89,298.03,3.2229577,0.0003182863,298.02,+009.3,120,02/12/2025-12:44:29
299.88,298.01,3.2229556,0.000318284,298.01,+009.3,121,02/12/2025-12:44:39
299.87,297.99,3.2229545,0.0003182881,297.99,+009.3,122,02/12/2025-12:44:49
299.86,297.98,3.2229513,0.0003182878,297.97,+009.3,123,02/12/2025-12:44:59
299.84,297.96,3.2229491,0.0003182852,297.96,+009.3,124,02/12/2025-12:45:09
299.83,297.94,3.2229469,0.0003182878,297.94,+009.3,125,02/12/2025-12:45:19
299.82,297.93,3.2229469,0.0003182852,297.92,+009.3,126,02/12/2025-12:45:29
299.81,297.91,3.2229426,0.0003182866,297.91,+009.3,127,02/12/2025-12:45:39
299.79,297.89,3.2229426,0.000318284,297.89,+009.2,128,02/12/2025-12:45:49
299.78,297.88,3.2229415,0.0003182826,297.87,+009.2,129,02/12/2025-12:45:59
299.77,297.86,3.2229394,0.0003182855,297.86,+009.2,130,02/12/2025-12:46:09
299.76,297.84,3.222935,0.0003182861,297.84,+009.2,131,02/12/2025-12:46:19
299.74,297.83,3.2229361,0.000318284,297.82,+009.2,132,02/12/2025-12:46:29
299.73,297.81,3.2229318,0.0003182852,297.81,+009.2,133,02/12/2025-12:46:39
299.72,297.79,3.2229318,0.0003182835,297.79,+009.2,134,02/12/2025-12:46:49
299.71,297.77,3.2229285,0.0003182829,297.77,+009.3,135,02/12/2025-12:46:59
299.69,297.75,3.2229264,0.0003182881,297.76,+009.3,136,02/12/2025-12:47:09
299.68,297.73,3.2229253,0.0003182866,297.74,+009.4,137,02/12/2025-12:47:19
299.67,297.72,3.2229242,0.0003182852,297.72,+009.4,138,02/12/2025-12:47:29
299.66,297.7,3.2229199,0.0003182803,297.71,+009.4,139,02/12/2025-12:47:39
299.64,297.68,3.2229188,0.0003182892,297.69,+009.4,140,02/12/2025-12:47:49
299.63,297.67,3.2229156,0.0003182794,297.67,+009.4,141,02/12/2025-12:47:59
299.62,297.65,3.2229156,0.0003182849,297.66,+009.3,142,02/12/2025-12:48:09
299.6,297.64,3.2229145,0.0003182855,297.64,+009.3,143,02/12/2025-12:48:19
299.59,297.62,3.2229102,0.0003182846,297.62,+009.3,144,02/12/2025-12:48:29
299.58,297.61,3.2229102,0.0003182803,297.61,+009.3,145,02/12/2025-12:48:39
299.57,297.59,3.2229102,0.0003182846,297.59,+009.3,146,02/12/2025-12:48:49
299.55,297.58,3.2229058,0.0003182786,297.57,+009.3,147,02/12/2025-12:48:59
299.54,297.56,3.2229026,0.000318284,297.56,+009.2,148,02/12/2025-12:49:09
299.53,297.55,3.2229048,0.0003182843,297.54,+009.2,149,02/12/2025-12:49:19
299.51,297.53,3.2229026,0.0003182771,297.52,+009.2,150,02/12/2025-12:49:29
299.5,297.52,3.2228994,0.0003182786,297.51,+009.2,151,02/12/2025-12:49:39
299.49,297.5,3.2228994,0.000318284,297.49,+009.2,152,02/12/2025-12:49:49
299.48,297.48,3.2228961,0.0003182823,297.47,+009.2,153,02/12/2025-12:49:59
299.46,297.47,3.2228939,0.0003182806,297.46,+009.2,154,02/12/2025-12:50:09
299.45,297.45,3.2228918,0.0003182858,297.44,+009.2,155,02/12/2025-12:50:19
299.44,297.43,3.2228907,0.0003182823,297.42,+009.2,156,02/12/2025-12:50:29
299.43,297.41,3.2228907,0.0003182861,297.41,+009.1,157,02/12/2025-12:50:39
299.41,297.4,3.2228885,0.0003182817,297.39,+009.1,158,02/12/2025-12:50:49
299.4,297.38,3.2228853,0.00031828,297.37,+009.1,159,02/12/2025-12:50:59
299.39,297.36,3.2228831,0.0003182829,297.36,+009.1,160,02/12/2025-12:51:09
299.37,297.35,3.222881,0.0003182777,297.34,+009.1,161,02/12/2025-12:51:19
299.36,297.33,3.2228788,0.0003182766,297.32,+009.1,162,02/12/2025-12:51:29
299.35,297.31,3.2228767,0.0003182812,297.31,+009.1,163,02/12/2025-12:51:39
299.33,297.3,3.2228756,0.000318278,297.29,+009.1,164,02/12/2025-12:51:49
299.32,297.28,3.2228767,0.00031828,297.27,+009.1,165,02/12/2025-12:51:59
299.31,297.26,3.2228723,0.0003182806,297.26,+009.1,166,02/12/2025-12:52:09
299.29,297.24,3.2228702,0.0003182777,297.24,+009.1,167,02/12/2025-12:52:19
299.28,297.23,3.2228691,0.0003182791,297.22,+009.1,168,02/12/2025-12:52:29
299.27,297.21,3.2228658,0.000318278,297.21,+009.1,169,02/12/2025-12:52:39
299.25,297.19,3.2228658,0.0003182812,297.19,+009.1,170,02/12/2025-12:52:49
299.24,297.18,3.2228626,0.0003182783,297.17,+009.1,171,02/12/2025-12:52:59
299.23,297.16,3.2228626,0.0003182783,297.16,+009.1,172,02/12/2025-12:53:09
299.21,297.14,3.2228583,0.000318276,297.14,+009.1,173,02/12/2025-12:53:19
299.2,297.13,3.2228572,0.0003182751,297.12,+009.1,174,02/12/2025-12:53:29
299.19,297.11,3.2228572,0.0003182757,297.11,+009.1,175,02/12/2025-12:53:39
299.17,297.09,3.2228539,0.0003182797,297.09,+009.1,176,02/12/2025-12:53:49
299.16,297.08,3.222855,0.0003182766,297.07,+009.1,177,02/12/2025-12:53:59
299.14,297.06,3.2228507,0.0003182734,297.06,+009.1,178,02/12/2025-12:54:09
299.13,297.04,3.2228496,0.000318274,297.04,+009.1,179,02/12/2025-12:54:19
299.12,297.03,3.2228485,0.0003182757,297.02,+009.1,180,02/12/2025-12:54:29
299.1,297.01,3.2228464,0.000318276,297.01,+009.1,181,02/12/2025-12:54:39
299.09,296.99,3.2228464,0.0003182783,296.99,+009.1,182,02/12/2025-12:54:49
299.08,296.98,3.2228421,0.0003182737,296.97,+009.1,183,02/12/2025-12:54:59
299.06,296.96,3.2228421,0.0003182771,296.96,+009.1,184,02/12/2025-12:55:09
299.05,296.94,3.2228421,0.0003182763,296.94,+009.1,185,02/12/2025-12:55:19
299.04,296.93,3.222841,0.0003182737,296.92,+009.0,186,02/12/2025-12:55:29
299.02,296.91,3.2228356,0.0003182757,296.91,+009.0,187,02/12/2025-12:55:39
299.01,296.89,3.2228345,0.0003182768,296.89,+009.0,188,02/12/2025-12:55:49
299.0,296.88,3.2228334,0.000318276,296.87,+009.0,189,02/12/2025-12:55:59
298.98,296.86,3.222828,0.0003182766,296.86,+009.0,190,02/12/2025-12:56:09
298.97,296.84,3.2228269,0.000318278,296.84,+009.0,191,02/12/2025-12:56:19
298.95,296.83,3.2228258,0.0003182751,296.82,+009.0,192,02/12/2025-12:56:29
298.94,296.81,3.2228269,0.0003182725,296.81,+009.0,193,02/12/2025-12:56:39
298.93,296.79,3.2228248,0.0003182768,296.79,+009.0,194,02/12/2025-12:56:49
298.91,296.78,3.2228226,0.0003182751,296.77,+009.0,195,02/12/2025-12:56:59
298.9,296.76,3.2228204,0.0003182751,296.76,+009.0,196,02/12/2025-12:57:09
298.89,296.74,3.2228226,0.0003182708,296.74,+009.0,197,02/12/2025-12:57:19
298.87,296.73,3.2228161,0.0003182748,296.72,+009.0,198,02/12/2025-12:57:29
298.86,296.71,3.2228139,0.0003182737,296.71,+009.0,199,02/12/2025-12:57:39
298.85,296.69,3.2228139,0.0003182734,296.69,+009.0,200,02/12/2025-12:57:49
298.83,296.68,3.2228118,0.0003182743,296.67,+009.0,201,02/12/2025-12:57:59
298.82,296.66,3.2228107,0.0003182708,296.66,+009.0,202,02/12/2025-12:58:09
298.81,296.64,3.2228085,0.0003182694,296.64,+009.0,203,02/12/2025-12:58:19
298.79,296.63,3.2228064,0.000318274,296.62,+009.0,204,02/12/2025-12:58:29
298.78,296.61,3.2228053,0.0003182734,296.61,+009.0,205,02/12/2025-12:58:39
298.77,296.59,3.2228031,0.0003182705,296.59,+009.0,206,02/12/2025-12:58:49
298.75,296.58,3.2228031,0.0003182731,296.57,+009.0,207,02/12/2025-12:58:59
298.74,296.56,3.2227999,0.0003182699,296.56,+009.0,208,02/12/2025-12:59:09
298.73,296.54,3.2227988,0.0003182751,296.54,+009.0,209,02/12/2025-12:59:19
298.71,296.53,3.2227977,0.0003182757,296.52,+009.0,210,02/12/2025-12:59:29
298.7,296.51,3.2227945,0.0003182791,296.51,+009.0,211,02/12/2025-12:59:39
298.68,296.49,3.2227934,0.0003182737,296.49,+009.0,212,02/12/2025-12:59:49
298.67,296.48,3.2227923,0.0003182717,296.47,+009.0,213,02/12/2025-12:59:59
298.65,296.46,3.2227902,0.0003182708,296.46,+009.0,214,02/12/2025-13:00:09
298.64,296.44,3.222788,0.000318272,296.44,+009.0,215,02/12/2025-13:00:19
298.63,296.43,3.222788,0.0003182702,296.42,+009.0,216,02/12/2025-13:00:29
298.61,296.41,3.2227847,0.0003182697,296.41,+009.0,217,02/12/2025-13:00:39
298.6,296.39,3.2227837,0.0003182725,296.39,+009.0,218,02/12/2025-13:00:49
298.58,296.38,3.2227837,0.0003182734,296.37,+009.0,219,02/12/2025-13:00:59
298.57,296.36,3.2227826,0.0003182694,296.36,+009.0,220,02/12/2025-13:01:09
298.55,296.34,3.2227804,0.000318274,296.34,+008.9,221,02/12/2025-13:01:19
298.54,296.33,3.2227772,0.0003182699,296.32,+008.9,222,02/12/2025-13:01:29
298.53,296.31,3.2227761,0.0003182671,296.31,+008.9,223,02/12/2025-13:01:39
298.51,296.29,3.2227761,0.0003182702,296.29,+008.9,224,02/12/2025-13:01:49
298.5,296.28,3.2227718,0.0003182688,296.27,+008.9,225,02/12/2025-13:01:59
298.48,296.26,3.2227707,0.0003182662,296.26,+008.9,226,02/12/2025-13:02:09
298.47,296.24,3.2227685,0.0003182694,296.24,+008.9,227,02/12/2025-13:02:19
298.45,296.23,3.2227674,0.0003182685,296.22,+008.9,228,02/12/2025-13:02:29
298.44,296.21,3.2227642,0.0003182685,296.21,+008.9,229,02/12/2025-13:02:39
298.43,296.19,3.2227631,0.0003182679,296.19,+008.9,230,02/12/2025-13:02:49
298.41,296.18,3.222762,0.0003182717,296.17,+008.9,231,02/12/2025-13:02:59
298.4,296.16,3.222762,0.0003182708,296.16,+008.9,232,02/12/2025-13:03:09
298.38,296.14,3.2227599,0.0003182679,296.14,+008.9,233,02/12/2025-13:03:19
298.37,296.13,3.2227599,0.0003182699,296.12,+008.9,234,02/12/2025-13:03:29
298.35,296.11,3.2227566,0.000318265,296.11,+008.9,235,02/12/2025-13:03:39
298.34,296.09,3.2227556,0.0003182653,296.09,+008.9,236,02/12/2025-13:03:49
298.32,296.08,3.2227534,0.0003182673,296.07,+008.9,237,02/12/2025-13:03:59
298.31,296.06,3.2227512,0.0003182676,296.06,+008.9,238,02/12/2025-13:04:09
298.3,296.04,3.222748,0.0003182665,296.04,+008.9,239,02/12/2025-13:04:19
298.28,296.03,3.222748,0.0003182656,296.02,+008.9,240,02/12/2025-13:04:29
298.27,296.01,3.222748,0.0003182694,296.01,+008.9,241,02/12/2025-13:04:40
298.25,295.99,3.2227437,0.0003182625,295.99,+008.9,242,02/12/2025-13:04:50
298.24,295.98,3.2227426,0.0003182673,295.97,+008.9,243,02/12/2025-13:05:00
298.22,295.96,3.2227426,0.0003182676,295.96,+008.8,244,02/12/2025-13:05:10
298.21,295.94,3.2227383,0.0003182636,295.94,+008.9,245,02/12/2025-13:05:20
298.19,295.93,3.2227383,0.0003182645,295.92,+008.9,246,02/12/2025-13:05:30
298.18,295.91,3.2227372,0.0003182688,295.91,+008.9,247,02/12/2025-13:05:40
298.16,295.89,3.222735,0.0003182636,295.89,+008.9,248,02/12/2025-13:05:50
298.15,295.88,3.2227328,0.0003182691,295.87,+008.9,249,02/12/2025-13:06:00
298.13,295.86,3.2227307,0.0003182627,295.86,+008.9,250,02/12/2025-13:06:10
298.12,295.84,3.2227285,0.0003182627,295.84,+008.9,251,02/12/2025-13:06:20
298.1,295.83,3.2227274,0.0003182639,295.82,+008.9,252,02/12/2025-13:06:30
298.09,295.81,3.2227264,0.0003182619,295.81,+008.9,253,02/12/2025-13:06:40
298.08,295.79,3.2227253,0.0003182671,295.79,+008.8,254,02/12/2025-13:06:50
298.06,295.78,3.2227231,0.0003182665,295.77,+008.9,255,02/12/2025-13:07:00
298.05,295.76,3.222722,0.0003182653,295.76,+008.8,256,02/12/2025-13:07:10
298.03,295.74,3.2227199,0.0003182642,295.74,+008.8,257,02/12/2025-13:07:20
298.02,295.73,3.2227199,0.0003182625,295.72,+008.9,258,02/12/2025-13:07:30
298.0,295.71,3.2227166,0.0003182625,295.71,+008.8,259,02/12/2025-13:07:40
297.99,295.69,3.2227166,0.000318265,295.69,+008.8,260,02/12/2025-13:07:50
297.97,295.68,3.2227123,0.0003182599,295.67,+008.8,261,02/12/2025-13:08:00
297.96,295.66,3.2227134,0.0003182639,295.66,+008.8,262,02/12/2025-13:08:10
297.94,295.64,3.2227112,0.0003182633,295.64,+008.8,263,02/12/2025-13:08:20
297.93,295.63,3.2227069,0.0003182653,295.62,+008.8,264,02/12/2025-13:08:30
297.91,295.61,3.2227069,0.0003182639,295.61,+008.8,265,02/12/2025-13:08:40
297.9,295.59,3.2227058,0.0003182645,295.59,+008.8,266,02/12/2025-13:08:50
297.88,295.58,3.2227069,0.0003182622,295.57,+008.8,267,02/12/2025-13:09:00
297.87,295.56,3.2227004,0.0003182607,295.56,+008.8,268,02/12/2025-13:09:10
297.85,295.54,3.2227037,0.0003182604,295.54,+008.8,269,02/12/2025-13:09:20
297.84,295.53,3.2227026,0.0003182596,295.52,+008.8,270,02/12/2025-13:09:30
297.82,295.51,3.2226972,0.0003182633,295.51,+008.8,271,02/12/2025-13:09:40
297.81,295.49,3.2226961,0.0003182627,295.49,+008.8,272,02/12/2025-13:09:50
297.79,295.48,3.2226961,0.0003182602,295.47,+008.8,273,02/12/2025-13:10:00
297.78,295.46,3.2226928,0.0003182616,295.46,+008.8,274,02/12/2025-13:10:10
297.76,295.44,3.2226907,0.0003182616,295.44,+008.8,275,02/12/2025-13:10:20
297.75,295.43,3.2226885,0.0003182587,295.42,+008.8,276,02/12/2025-13:10:30
297.73,295.41,3.2226874,0.0003182639,295.41,+008.8,277,02/12/2025-13:10:40
297.72,295.39,3.2226864,0.0003182607,295.39,+008.8,278,02/12/2025-13:10:50
297.7,295.38,3.2226853,0.000318261,295.37,+008.8,279,02/12/2025-13:11:00
297.69,295.36,3.2226842,0.0003182619,295.36,+008.8,280,02/12/2025-13:11:10
297.67,295.34,3.222681,0.0003182622,295.34,+008.8,281,02/12/2025-13:11:20
297.66,295.33,3.2226831,0.0003182593,295.32,+008.8,282,02/12/2025-13:11:30
297.64,295.31,3.2226788,0.0003182619,295.31,+008.8,283,02/12/2025-13:11:40
297.63,295.29,3.2226777,0.0003182573,295.29,+008.8,284,02/12/2025-13:11:50
297.61,295.28,3.2226777,0.0003182593,295.27,+008.8,285,02/12/2025-13:12:00
297.6,295.26,3.2226745,0.0003182593,295.26,+008.8,286,02/12/2025-13:12:10
297.58,295.24,3.2226734,0.000318257,295.24,+008.8,287,02/12/2025-13:12:20
297.57,295.23,3.2226691,0.0003182578,295.22,+008.8,288,02/12/2025-13:12:30
297.55,295.21,3.2226691,0.0003182564,295.21,+008.8,289,02/12/2025-13:12:40
297.54,295.19,3.2226691,0.0003182581,295.19,+008.8,290,02/12/2025-13:12:50
297.52,295.18,3.2226669,0.0003182607,295.17,+008.7,291,02/12/2025-13:13:00
297.51,295.16,3.2226647,0.000318259,295.16,+008.8,292,02/12/2025-13:13:10
297.49,295.14,3.2226626,0.0003182581,295.14,+008.7,293,02/12/2025-13:13:20
297.48,295.13,3.2226615,0.000318261,295.12,+008.7,294,02/12/2025-13:13:30
297.46,295.11,3.2226604,0.0003182541,295.11,+008.7,295,02/12/2025-13:13:40
297.45,295.09,3.2226593,0.0003182587,295.09,+008.7,296,02/12/2025-13:13:50
297.43,295.08,3.2226604,0.0003182584,295.07,+008.8,297,02/12/2025-13:14:00
297.42,295.06,3.2226593,0.0003182593,295.06,+008.7,298,02/12/2025-13:14:10
297.4,295.04,3.2226528,0.0003182576,295.04,+008.7,299,02/12/2025-13:14:20
297.39,295.03,3.2226518,0.0003182604,295.02,+008.7,300,02/12/2025-13:14:30
297.37,295.01,3.2226507,0.0003182576,295.01,+008.7,301,02/12/2025-13:14:40
297.36,294.99,3.2226496,0.0003182578,294.99,+008.7,302,02/12/2025-13:14:50
297.34,294.98,3.2226485,0.0003182584,294.97,+008.7,303,02/12/2025-13:15:00
297.33,294.96,3.2226474,0.0003182625,294.96,+008.7,304,02/12/2025-13:15:10
297.31,294.94,3.2226453,0.000318259,294.94,+008.7,305,02/12/2025-13:15:20
297.3,294.93,3.2226431,0.0003182602,294.92,+008.7,306,02/12/2025-13:15:30
297.28,294.91,3.2226388,0.000318259,294.91,+008.7,307,02/12/2025-13:15:40
297.27,294.89,3.2226388,0.0003182576,294.89,+008.7,308,02/12/2025-13:15:50
297.25,294.88,3.2226388,0.0003182535,294.87,+008.7,309,02/12/2025-13:16:00
297.24,294.86,3.2226388,0.0003182607,294.85,+008.7,310,02/12/2025-13:16:10
297.22,294.84,3.2226377,0.0003182564,294.84,+008.7,311,02/12/2025-13:16:20
297.21,294.83,3.2226345,0.0003182547,294.82,+008.7,312,02/12/2025-13:16:30
297.19,294.81,3.2226323,0.0003182573,294.8,+008.7,313,02/12/2025-13:16:40
297.17,294.79,3.2226312,0.0003182564,294.79,+008.7,314,02/12/2025-13:16:50
297.16,294.78,3.222628,0.0003182558,294.77,+008.7,315,02/12/2025-13:17:00
297.14,294.76,3.2226269,0.0003182561,294.76,+008.7,316,02/12/2025-13:17:10
297.13,294.74,3.2226247,0.0003182561,294.74,+008.7,317,02/12/2025-13:17:20
297.11,294.73,3.2226247,0.0003182535,294.72,+008.7,318,02/12/2025-13:17:30
297.1,294.71,3.2226215,0.0003182561,294.71,+008.7,319,02/12/2025-13:17:40
297.08,294.69,3.2226193,0.0003182555,294.69,+008.7,320,02/12/2025-13:17:50
297.07,294.68,3.2226204,0.0003182576,294.67,+008.7,321,02/12/2025-13:18:00
297.05,294.66,3.2226204,0.0003182576,294.66,+008.7,322,02/12/2025-13:18:10
297.04,294.64,3.2226172,0.0003182558,294.64,+008.7,323,02/12/2025-13:18:20
297.02,294.63,3.222615,0.0003182544,294.62,+008.7,324,02/12/2025-13:18:30
297.01,294.61,3.2226128,0.0003182507,294.6,+008.6,325,02/12/2025-13:18:40
296.99,294.59,3.2226096,0.0003182538,294.59,+008.7,326,02/12/2025-13:18:50
296.98,294.58,3.2226074,0.0003182576,294.57,+008.7,327,02/12/2025-13:19:00
296.96,294.56,3.2226074,0.0003182567,294.55,+008.6,328,02/12/2025-13:19:10
296.94,294.54,3.2226063,0.000318253,294.54,+008.6,329,02/12/2025-13:19:20
296.93,294.53,3.2226063,0.0003182492,294.52,+008.6,330,02/12/2025-13:19:30
296.91,294.51,3.2226031,0.0003182564,294.51,+008.6,331,02/12/2025-13:19:40
296.9,294.49,3.2226009,0.000318255,294.49,+008.7,332,02/12/2025-13:19:50
296.88,294.48,3.2225988,0.0003182515,294.47,+008.6,333,02/12/2025-13:20:00
296.87,294.46,3.2225988,0.0003182564,294.46,+008.6,334,02/12/2025-13:20:10
296.85,294.44,3.2225955,0.0003182515,294.44,+008.6,335,02/12/2025-13:20:20
296.84,294.43,3.2225966,0.0003182544,294.42,+008.6,336,02/12/2025-13:20:30
296.82,294.41,3.2225966,0.0003182541,294.41,+008.6,337,02/12/2025-13:20:40
296.81,294.39,3.222589,0.0003182469,294.39,+008.6,338,02/12/2025-13:20:50
296.79,294.38,3.2225912,0.0003182515,294.37,+008.6,339,02/12/2025-13:21:00
296.77,294.36,3.2225901,0.0003182498,294.35,+008.6,340,02/12/2025-13:21:10
296.76,294.34,3.2225847,0.0003182507,294.34,+008.6,341,02/12/2025-13:21:20
296.74,294.33,3.2225858,0.0003182489,294.32,+008.6,342,02/12/2025-13:21:30
296.73,294.31,3.2225815,0.000318253,294.3,+008.6,343,02/12/2025-13:21:40
296.71,294.29,3.2225836,0.0003182469,294.29,+008.6,344,02/12/2025-13:21:50
296.7,294.28,3.2225793,0.0003182515,294.27,+008.6,345,02/12/2025-13:22:00
296.68,294.26,3.2225772,0.0003182509,294.25,+008.6,346,02/12/2025-13:22:10
296.67,294.24,3.2225793,0.0003182492,294.24,+008.6,347,02/12/2025-13:22:20
296.65,294.23,3.2225772,0.0003182507,294.22,+008.6,348,02/12/2025-13:22:30
296.64,294.21,3.2225761,0.0003182489,294.2,+008.6,349,02/12/2025-13:22:40
296.62,294.19,3.2225739,0.0003182518,294.19,+008.6,350,02/12/2025-13:22:50
296.6,294.17,3.2225717,0.0003182475,294.17,+008.6,351,02/12/2025-13:23:00
296.59,294.16,3.2225696,0.0003182483,294.15,+008.6,352,02/12/2025-13:23:10
296.57,294.14,3.2225685,0.0003182507,294.14,+008.6,353,02/12/2025-13:23:20
296.56,294.13,3.2225663,0.0003182501,294.12,+008.6,354,02/12/2025-13:23:30
296.54,294.11,3.2225663,0.000318253,294.1,+008.6,355,02/12/2025-13:23:40
296.53,294.09,3.2225631,0.0003182509,294.09,+008.6,356,02/12/2025-13:23:50
296.51,294.08,3.2225631,0.0003182512,294.07,+008.6,357,02/12/2025-13:24:00
296.5,294.06,3.2225609,0.0003182466,294.05,+008.6,358,02/12/2025-13:24:10
296.48,294.04,3.2225588,0.0003182495,294.04,+008.6,359,02/12/2025-13:24:20
296.46,294.03,3.2225588,0.0003182475,294.02,+008.6,360,02/12/2025-13:24:30
296.45,294.01,3.2225599,0.0003182458,294.0,+008.6,361,02/12/2025-13:24:40
296.43,293.99,3.2225523,0.0003182495,293.99,+008.6,362,02/12/2025-13:24:50
296.42,293.98,3.2225534,0.0003182489,293.97,+008.5,363,02/12/2025-13:25:00
296.4,293.96,3.2225501,0.0003182501,293.95,+008.5,364,02/12/2025-13:25:10
296.39,293.94,3.222548,0.0003182478,293.94,+008.5,365,02/12/2025-13:25:20
296.37,293.93,3.2225469,0.000318246,293.92,+008.5,366,02/12/2025-13:25:30
296.36,293.91,3.2225458,0.0003182483,293.9,+008.5,367,02/12/2025-13:25:40
296.34,293.89,3.2225436,0.0003182469,293.89,+008.5,368,02/12/2025-13:25:50
296.32,293.88,3.2225415,0.0003182452,293.87,+008.5,369,02/12/2025-13:26:00
296.31,293.86,3.2225426,0.0003182469,293.85,+008.5,370,02/12/2025-13:26:10
296.29,293.84,3.2225415,0.0003182504,293.84,+008.5,371,02/12/2025-13:26:20
296.28,293.83,3.2225393,0.0003182475,293.82,+008.5,372,02/12/2025-13:26:30
296.26,293.81,3.2225382,0.0003182481,293.8,+008.5,373,02/12/2025-13:26:40
296.25,293.79,3.2225372,0.0003182435,293.79,+008.5,374,02/12/2025-13:26:50
296.23,293.78,3.2225339,0.0003182504,293.77,+008.5,375,02/12/2025-13:27:00
296.21,293.76,3.2225339,0.0003182486,293.75,+008.5,376,02/12/2025-13:27:10
296.2,293.74,3.2225296,0.0003182478,293.74,+008.5,377,02/12/2025-13:27:20
296.18,293.72,3.2225274,0.0003182432,293.72,+008.5,378,02/12/2025-13:27:30
296.17,293.71,3.2225274,0.0003182435,293.7,+008.5,379,02/12/2025-13:27:40
296.15,293.69,3.2225231,0.0003182455,293.69,+008.5,380,02/12/2025-13:27:50
296.14,293.68,3.2225231,0.0003182446,293.67,+008.5,381,02/12/2025-13:28:00
296.12,293.66,3.2225253,0.0003182443,293.65,+008.5,382,02/12/2025-13:28:10
296.1,293.64,3.2225188,0.0003182472,293.64,+008.5,383,02/12/2025-13:28:20
296.09,293.62,3.2225199,0.0003182455,293.62,+008.5,384,02/12/2025-13:28:30
296.07,293.61,3.2225155,0.0003182443,293.6,+008.5,385,02/12/2025-13:28:40
296.06,293.59,3.2225177,0.0003182443,293.59,+008.5,386,02/12/2025-13:28:50
296.04,293.57,3.2225123,0.0003182455,293.57,+008.5,387,02/12/2025-13:29:00
296.03,293.56,3.2225144,0.0003182423,293.55,+008.5,388,02/12/2025-13:29:10
296.01,293.54,3.222508,0.000318246,293.54,+008.5,389,02/12/2025-13:29:20
295.99,293.52,3.222508,0.000318242,293.52,+008.5,390,02/12/2025-13:29:30
295.98,293.51,3.222509,0.000318242,293.5,+008.5,391,02/12/2025-13:29:40
295.96,293.49,3.2225069,0.0003182458,293.49,+008.5,392,02/12/2025-13:29:50
295.95,293.47,3.2225047,0.0003182463,293.47,+008.5,393,02/12/2025-13:30:00
295.93,293.46,3.2225036,0.000318246,293.45,+008.5,394,02/12/2025-13:30:10
295.92,293.44,3.2225026,0.0003182429,293.44,+008.5,395,02/12/2025-13:30:20
295.9,293.43,3.2225004,0.0003182426,293.42,+008.5,396,02/12/2025-13:30:30
295.88,293.41,3.2224982,0.000318242,293.4,+008.5,397,02/12/2025-13:30:40
295.87,293.39,3.2224982,0.0003182443,293.39,+008.5,398,02/12/2025-13:30:50
295.85,293.38,3.222495,0.0003182417,293.37,+008.5,399,02/12/2025-13:31:00
295.84,293.36,3.2224928,0.000318244,293.35,+008.5,400,02/12/2025-13:31:10
295.82,293.34,3.2224907,0.0003182406,293.34,+008.4,401,02/12/2025-13:31:20
295.81,293.33,3.2224885,0.0003182449,293.32,+008.4,402,02/12/2025-13:31:30
295.79,293.31,3.2224885,0.0003182437,293.3,+008.4,403,02/12/2025-13:31:40
295.77,293.29,3.2224863,0.0003182409,293.29,+008.5,404,02/12/2025-13:31:50
295.76,293.28,3.2224853,0.0003182414,293.27,+008.4,405,02/12/2025-13:32:00
295.74,293.26,3.2224863,0.0003182429,293.25,+008.4,406,02/12/2025-13:32:10
295.73,293.24,3.2224831,0.0003182388,293.24,+008.4,407,02/12/2025-13:32:20
295.71,293.23,3.222482,0.0003182388,293.22,+008.4,408,02/12/2025-13:32:30
295.69,293.21,3.2224777,0.0003182446,293.2,+008.4,409,02/12/2025-13:32:40
295.68,293.19,3.2224788,0.00031824,293.19,+008.4,410,02/12/2025-13:32:50
295.66,293.18,3.2224755,0.0003182423,293.17,+008.4,411,02/12/2025-13:33:00
295.65,293.16,3.2224766,0.000318242,293.15,+008.4,412,02/12/2025-13:33:10
295.63,293.14,3.2224723,0.0003182414,293.14,+008.4,413,02/12/2025-13:33:20
295.62,293.13,3.2224723,0.0003182354,293.12,+008.4,414,02/12/2025-13:33:30
295.6,293.11,3.222469,0.0003182429,293.1,+008.4,415,02/12/2025-13:33:40
295.58,293.09,3.222469,0.0003182409,293.09,+008.4,416,02/12/2025-13:33:50
295.57,293.08,3.2224658,0.0003182363,293.07,+008.4,417,02/12/2025-13:34:00
295.55,293.06,3.2224647,0.0003182412,293.05,+008.4,418,02/12/2025-13:34:10
295.54,293.04,3.2224625,0.0003182377,293.04,+008.4,419,02/12/2025-13:34:20
295.52,293.03,3.2224604,0.0003182409,293.02,+008.4,420,02/12/2025-13:34:30
295.5,293.01,3.2224593,0.0003182368,293.0,+008.4,421,02/12/2025-13:34:40
295.49,292.99,3.2224571,0.0003182403,292.99,+008.4,422,02/12/2025-13:34:50
295.47,292.98,3.2224571,0.0003182391,292.97,+008.4,423,02/12/2025-13:35:00
295.46,292.96,3.2224528,0.0003182391,292.95,+008.4,424,02/12/2025-13:35:10
295.44,292.94,3.222455,0.0003182371,292.94,+008.4,425,02/12/2025-13:35:20
295.42,292.93,3.2224517,0.0003182397,292.92,+008.4,426,02/12/2025-13:35:30
295.41,292.91,3.2224496,0.0003182406,292.9,+008.4,427,02/12/2025-13:35:40
295.39,292.89,3.2224442,0.0003182426,292.89,+008.4,428,02/12/2025-13:35:50
295.38,292.88,3.2224474,0.0003182368,292.87,+008.4,429,02/12/2025-13:36:00
295.36,292.86,3.2224463,0.0003182328,292.85,+008.4,430,02/12/2025-13:36:10
295.35,292.84,3.2224431,0.00031824,292.84,+008.4,431,02/12/2025-13:36:20
295.33,292.83,3.2224398,0.0003182409,292.82,+008.4,432,02/12/2025-13:36:30
295.31,292.81,3.2224409,0.000318236,292.8,+008.4,433,02/12/2025-13:36:40
295.3,292.79,3.2224398,0.0003182354,292.79,+008.4,434,02/12/2025-13:36:50
295.28,292.77,3.2224398,0.0003182388,292.77,+008.4,435,02/12/2025-13:37:00
295.27,292.76,3.2224366,0.0003182374,292.75,+008.4,436,02/12/2025-13:37:10
295.25,292.74,3.2224334,0.0003182388,292.74,+008.4,437,02/12/2025-13:37:20
295.23,292.73,3.2224334,0.0003182394,292.72,+008.4,438,02/12/2025-13:37:30
295.22,292.71,3.2224334,0.0003182397,292.7,+008.4,439,02/12/2025-13:37:40
295.2,292.69,3.2224279,0.0003182374,292.69,+008.4,440,02/12/2025-13:37:50
295.19,292.68,3.2224301,0.0003182363,292.67,+008.3,441,02/12/2025-13:38:00
295.17,292.66,3.2224247,0.0003182334,292.65,+008.3,442,02/12/2025-13:38:10
295.15,292.64,3.2224247,0.0003182331,292.64,+008.3,443,02/12/2025-13:38:20
295.14,292.62,3.2224215,0.0003182345,292.62,+008.3,444,02/12/2025-13:38:30
295.12,292.61,3.2224204,0.000318236,292.6,+008.4,445,02/12/2025-13:38:40
295.11,292.59,3.2224193,0.0003182377,292.59,+008.3,446,02/12/2025-13:38:50
295.09,292.57,3.2224193,0.0003182363,292.57,+008.3,447,02/12/2025-13:39:00
295.07,292.56,3.2224171,0.0003182386,292.55,+008.4,448,02/12/2025-13:39:10
295.06,292.54,3.2224139,0.0003182368,292.54,+008.3,449,02/12/2025-13:39:20
295.04,292.52,3.2224128,0.0003182383,292.52,+008.3,450,02/12/2025-13:39:30
295.03,292.51,3.2224128,0.000318234,292.5,+008.3,451,02/12/2025-13:39:40
295.01,292.49,3.2224085,0.000318236,292.49,+008.3,452,02/12/2025-13:39:50
294.99,292.47,3.2224063,0.0003182357,292.47,+008.3,453,02/12/2025-13:40:00
294.98,292.46,3.2224052,0.0003182388,292.45,+008.3,454,02/12/2025-13:40:10
294.96,292.44,3.2224031,0.0003182331,292.44,+008.3,455,02/12/2025-13:40:20
294.95,292.43,3.2224042,0.0003182305,292.42,+008.3,456,02/12/2025-13:40:30
294.93,292.41,3.2224009,0.0003182331,292.4,+008.3,457,02/12/2025-13:40:40
294.91,292.39,3.2223998,0.0003182337,292.39,+008.3,458,02/12/2025-13:40:50
294.9,292.38,3.2223955,0.0003182365,292.37,+008.3,459,02/12/2025-13:41:00
294.88,292.36,3.2223988,0.0003182351,292.35,+008.3,460,02/12/2025-13:41:10
294.87,292.34,3.2223944,0.0003182371,292.34,+008.3,461,02/12/2025-13:41:20
294.85,292.33,3.2223901,0.0003182337,292.32,+008.3,462,02/12/2025-13:41:30
294.83,292.31,3.2223912,0.000318236,292.3,+008.3,463,02/12/2025-13:41:40
294.82,292.29,3.2223901,0.0003182293,292.29,+008.3,464,02/12/2025-13:41:50
294.8,292.28,3.2223879,0.0003182328,292.27,+008.3,465,02/12/2025-13:42:00
294.79,292.26,3.2223858,0.0003182357,292.25,+008.3,466,02/12/2025-13:42:10
294.77,292.24,3.2223847,0.0003182319,292.24,+008.3,467,02/12/2025-13:42:20
294.75,292.23,3.2223793,0.0003182342,292.22,+008.3,468,02/12/2025-13:42:30
294.74,292.21,3.2223782,0.0003182354,292.2,+008.3,469,02/12/2025-13:42:40
294.72,292.19,3.2223782,0.0003182293,292.19,+008.3,470,02/12/2025-13:42:50
294.71,292.18,3.2223761,0.0003182282,292.17,+008.3,471,02/12/2025-13:43:00
294.69,292.16,3.2223728,0.0003182351,292.15,+008.3,472,02/12/2025-13:43:10
294.67,292.14,3.2223739,0.0003182345,292.14,+008.3,473,02/12/2025-13:43:20
294.66,292.13,3.222375,0.0003182314,292.12,+008.3,474,02/12/2025-13:43:30
294.64,292.11,3.2223696,0.0003182322,292.1,+008.3,475,02/12/2025-13:43:40
294.63,292.09,3.2223696,0.0003182282,292.09,+008.3,476,02/12/2025-13:43:50
294.61,292.07,3.2223685,0.0003182328,292.07,+008.3,477,02/12/2025-13:44:00
294.59,292.06,3.2223663,0.0003182279,292.05,+008.3,478,02/12/2025-13:44:10
294.58,292.04,3.2223642,0.000318227,292.04,+008.2,479,02/12/2025-13:44:20
294.56,292.03,3.2223652,0.0003182325,292.02,+008.3,480,02/12/2025-13:44:30
294.55,292.01,3.222362,0.0003182319,292.0,+008.3,481,02/12/2025-13:44:40
294.53,291.99,3.2223609,0.0003182273,291.99,+008.3,482,02/12/2025-13:44:50
294.51,291.97,3.2223566,0.0003182311,291.97,+008.3,483,02/12/2025-13:45:00
294.5,291.96,3.2223555,0.0003182345,291.95,+008.2,484,02/12/2025-13:45:10
294.48,291.94,3.2223555,0.0003182276,291.94,+008.3,485,02/12/2025-13:45:20
294.47,291.92,3.2223523,0.0003182291,291.92,+008.2,486,02/12/2025-13:45:30
294.45,291.91,3.2223501,0.0003182288,291.9,+008.2,487,02/12/2025-13:45:40
294.43,291.89,3.2223469,0.0003182299,291.89,+008.2,488,02/12/2025-13:45:50
294.42,291.87,3.2223501,0.0003182276,291.87,+008.3,489,02/12/2025-13:46:00
294.4,291.86,3.2223458,0.000318225,291.85,+008.2,490,02/12/2025-13:46:10
294.38,291.84,3.2223458,0.0003182308,291.84,+008.2,491,02/12/2025-13:46:20
294.37,291.82,3.2223425,0.0003182322,291.82,+008.2,492,02/12/2025-13:46:30
294.35,291.81,3.2223393,0.0003182276,291.8,+008.2,493,02/12/2025-13:46:40
294.34,291.79,3.2223382,0.0003182273,291.79,+008.2,494,02/12/2025-13:46:50
294.32,291.77,3.2223382,0.0003182302,291.77,+008.2,495,02/12/2025-13:47:00
294.3,291.76,3.222335,0.0003182288,291.75,+008.2,496,02/12/2025-13:47:10
294.29,291.74,3.222335,0.0003182276,291.74,+008.2,497,02/12/2025-13:47:20
294.27,291.72,3.222335,0.0003182302,291.72,+008.2,498,02/12/2025-13:47:30
294.26,291.71,3.2223306,0.0003182276,291.7,+008.2,499,02/12/2025-13:47:40
294.24,291.69,3.2223296,0.0003182314,291.69,+008.2,500,02/12/2025-13:47:50
294.22,291.68,3.2223296,0.0003182279,291.67,+008.2,501,02/12/2025-13:48:00
294.21,291.66,3.2223252,0.0003182222,291.65,+008.2,502,02/12/2025-13:48:10
294.19,291.64,3.2223231,0.0003182253,291.64,+008.2,503,02/12/2025-13:48:20
294.17,291.62,3.2223198,0.0003182253,291.62,+008.2,504,02/12/2025-13:48:30
294.16,291.61,3.222322,0.0003182247,291.6,+008.2,505,02/12/2025-13:48:40
294.14,291.59,3.2223209,0.0003182253,291.59,+008.2,506,02/12/2025-13:48:50
294.13,291.57,3.2223166,0.0003182296,291.57,+008.2,507,02/12/2025-13:49:00
294.11,291.56,3.2223166,0.000318227,291.55,+008.2,508,02/12/2025-13:49:10
294.09,291.54,3.2223155,0.0003182259,291.54,+008.2,509,02/12/2025-13:49:20
294.08,291.52,3.2223101,0.0003182276,291.52,+008.2,510,02/12/2025-13:49:30
294.06,291.51,3.2223123,0.0003182296,291.5,+008.2,511,02/12/2025-13:49:40
294.05,291.49,3.2223069,0.0003182242,291.49,+008.2,512,02/12/2025-13:49:50
294.03,291.47,3.2223079,0.0003182288,291.47,+008.2,513,02/12/2025-13:50:00
294.01,291.46,3.2223047,0.0003182259,291.45,+008.2,514,02/12/2025-13:50:10
294.0,291.44,3.2223004,0.0003182239,291.44,+008.2,515,02/12/2025-13:50:20
293.98,291.42,3.2223014,0.0003182265,291.42,+008.2,516,02/12/2025-13:50:30
293.97,291.41,3.2222993,0.0003182273,291.4,+008.2,517,02/12/2025-13:50:40
293.95,291.39,3.2222971,0.0003182242,291.39,+008.2,518,02/12/2025-13:50:50
293.93,291.38,3.222296,0.0003182253,291.37,+008.2,519,02/12/2025-13:51:00
293.92,291.36,3.222296,0.0003182236,291.35,+008.2,520,02/12/2025-13:51:10
293.9,291.34,3.2222917,0.0003182239,291.34,+008.2,521,02/12/2025-13:51:20
293.88,291.32,3.2222906,0.0003182227,291.32,+008.1,522,02/12/2025-13:51:30
293.87,291.31,3.2222885,0.0003182227,291.3,+008.1,523,02/12/2025-13:51:40
293.85,291.29,3.2222896,0.0003182239,291.29,+008.2,524,02/12/2025-13:51:50
293.84,291.28,3.2222863,0.0003182245,291.27,+008.2,525,02/12/2025-13:52:00
293.82,291.26,3.2222841,0.0003182222,291.25,+008.1,526,02/12/2025-13:52:10
293.8,291.24,3.2222809,0.0003182201,291.24,+008.1,527,02/12/2025-13:52:20
293.79,291.23,3.222282,0.000318219,291.22,+008.1,528,02/12/2025-13:52:30
293.77,291.21,3.2222798,0.000318223,291.2,+008.1,529,02/12/2025-13:52:40
293.75,291.19,3.2222787,0.0003182204,291.19,+008.1,530,02/12/2025-13:52:50
293.74,291.17,3.2222755,0.0003182222,291.17,+008.1,531,02/12/2025-13:53:00
293.72,291.16,3.2222755,0.0003182242,291.15,+008.1,532,02/12/2025-13:53:10
293.71,291.14,3.2222733,0.0003182158,291.14,+008.1,533,02/12/2025-13:53:20
293.69,291.12,3.2222712,0.0003182201,291.12,+008.1,534,02/12/2025-13:53:30
293.67,291.11,3.2222701,0.0003182198,291.1,+008.1,535,02/12/2025-13:53:40
293.66,291.09,3.2222679,0.000318221,291.09,+008.1,536,02/12/2025-13:53:50
